Repository: kazeevn/OpenDisorder

# opendisorder

Is this crystal structure already in the [Crystallography Open Database](https://www.crystallography.net/)?
It is, if it matches a COD entry directly, **or** if it is merely an ordered realization of a
COD entry with partial occupancies.

`opendisorder` answers with a graded verdict:

| kind | meaning | counts as known? |
|---|---|---|
| `pristine` | same structure as an ordered COD entry (same reduced formula, `StructureMatcher` fit) | yes |
| `disordered_realization` | ordered realization ("coloring", ordered approximant) of a disordered COD entry with a consistent composition | yes |
| `disordered_family` | same framework and site-species pattern as a disordered COD entry, but a different stoichiometry (another member of a solid-solution series) | no, but suspicious |
| `sibling_ordering` | a different ordering of chemically similar elements on the same parent structure as an ordered COD entry with the same formula | no, but suspicious |
| `none` | no match | no |

`NoveltyReport.is_novel` is `False` for `pristine` and `disordered_realization`.

## What counts as a disorder match

Recent critiques of generative and high-throughput materials discovery pointed out that many
"new" predicted compounds are ordered versions of known compositionally disordered phases:

- Leeman et al., *PRX Energy* 3, 011002 (2024), on the A-Lab
- Cheetham & Seshadri, *Chem. Mater.* 36, 3490 (2024), on GNoME
- Juelsholt, *Mater. Horiz.* (2026), on MatterGen's TaCr₂O₆

The only operational definition we found is MatterGen's (Zeni et al., *Nature* 2025, SI D.3). An
ordered structure matches a disordered reference if two things hold:

# Literature cases: structures disputed as "new"

`python run.py --db <index>` regenerates `results.csv`. Verdicts: **known** = `pristine` / `disordered_realization`; **suspicious** = `disordered_family` / `substitutional_ordering` / `sibling_ordering`; **novel** = no COD match. The papers compare against ICSD; many of the phases they name are not in COD, so "novel" here means *no COD evidence*, not a rebuttal of the paper.

## Cheetham&Seshadri2024

| formula             | id         | known phase according to the paper                                                | verdict    | kind                    | COD match         |
|:--------------------|:-----------|:----------------------------------------------------------------------------------|:-----------|:------------------------|:------------------|
| K2SmLuB24           | 00edc694b5 | LaB6 (hexaborides) [Pm-3m] (Kiessling 1950)                                       | novel      | none                    |                   |
| K3Nd(AsO4)2         | 98bccb878a | K3Nd(PO4)2 (phosphate analogue) [P2_1/m] (Hong & Chinn 1976 (ref 8))              | novel      | none                    |                   |
| DyHo2Rh9            | 00e7694a54 | (Dy,Ho)Rh3 ~ CeNi3 [P6_3/mmc (CeNi3)] (Cromer&Olsen 1959; YRh2Si ordered variant) | novel      | none                    |                   |
| TbHo2Tm9Co4         | 00e086512f | Ln3Co e.g. Ho3Co [Pnma] (Buschow 1969 (ref 12))                                   | suspicious | substitutional_ordering | 1524134 (Co Ho3)  |
| Tb16Ho(ErIr4)3      | 0057fbfd06 | Ln5Ir3 e.g. Tb5Ir3 [P4/ncc] (Le Roy 1980 (ref 13))                                | novel      | none                    |                   |
| Dy6Y2Ho11Lu(Cd3Ru)2 | 05e70f1374 | none named (HEA-like) [] ()                                                       | novel      | none                    |                   |
| Dy4Tc3B8Ru          | 7c5484aa4a | B2DyRu [Pnma] (ICSD 100774)                                                       | novel      | none                    |                   |
| Y3SnPd3Pb2          | cce1e6134a | PbPtGd [P-62m] (ICSD 230854)                                                      | novel      | none                    |                   |
| Hf4Zr11Nb(Ir2N)4    | ebc757e2d1 | Zr4Ir2N (Ti2Ni-filled, Zr/Hf/Nb disordered) [Fd-3m] (ICSD 640826)                 | novel      | none                    |                   |
| Tb4Er4Tc(B8Os)3     | 6bffec4d39 | B6Er2Os [Pban] (ICSD 603495)                                                      | novel      | none                    |                   |
| Ta16AlV3Te16        | 7035244016 | FeTa4Te4 [Pbam] (ICSD 79796)                                                      | novel      | none                    |                   |
| La2Ga4Pt3Rh         | cace2fa555 | Ce2Pt1.5Ga6.5 [I4/mmm] (ICSD 621150)                                              | novel      | none                    |                   |
| SrTm(Cu2P)4         | f595e58e43 | CaCu4P2 [P4_2/mnm] (ICSD 62553)                                                   | novel      | none                    |                   |
| Tb9DySi5P           | a7c8bcfdf9 | Gd5Si3 [P6_3/mcm] (ICSD 99641)                                                    | suspicious | substitutional_ordering | 1536977 (Dy5 Si3) |

File: benchmarks/literature/cifs/ZeniRietveld_Ta0.333Cr0.667O2_from_pcr.cif
# Converted by hand from FullProf phase 1 of
#   microsoft/mattergen data-release/xrd_measurements/Rietveld_refinment_TaCr2O6.pcr
#   (repo commit 92423660a8bd70e83679086e88f88596d484dc16)
# FullProf Occ values (O 0.25, Cr 0.08333, Ta 0.04167 with 16 general positions)
# converted to site occupancies (O 1.0; Cr 2/3, Ta 1/3). Biso = 0 in the PCR (as criticised by Juelsholt).
# Phase 2 of the PCR (Cr2O3, R-3c) is omitted.
data_Ta0.33333333Cr0.66666667O2_ZeniRietveld
_symmetry_space_group_name_H-M   'P 42/m n m'
_symmetry_Int_Tables_number      136
_cell_length_a   4.648826
_cell_length_b   4.648826
_cell_length_c   3.028236
_cell_angle_alpha   90
_cell_angle_beta    90
_cell_angle_gamma   90
loop_
_symmetry_equiv_pos_as_xyz
x,y,z
-y,-x,z
y,x,-z
1/2+y,1/2-x,1/2-z
1/2-y,1/2+x,1/2+z
1/2+x,1/2-y,1/2+z
1/2-x,1/2+y,1/2-z
x,y,-z
-x,-y,z
y,x,z
-y,-x,-z
1/2-y,1/2+x,1/2-z
1/2+y,1/2-x,1/2+z
1/2-x,1/2+y,1/2+z
1/2+x,1/2-y,1/2-z
-x,-y,-z
loop_
_atom_site_label
_atom_site_type_symbol
_atom_site_fract_x
_atom_site_fract_y
_atom_site_fract_z
_atom_site_occupancy
_atom_site_B_iso_or_equiv
O2  O   0.19655 0.19655 0.50000 1.0     0.0
Cr1 Cr  0.00000 0.00000 0.00000 0.66667 0.0
Ta0 Ta  0.00000 0.00000 0.00000 0.33333 0.0
